Repository: rahmanashis/rag-backend

# rag-backend

Python backend for a SkinX RAG workflow. The repository contains scripts, source modules, and documentation for ingesting source documents, building chunks, storing embeddings, and serving retrieval-backed answers.

## Repository tree

```text
rag-backend/
├── README.md
├── AGENTS.md
├── requirements.txt
├── data/
│   ├── system_prompt.md
│   ├── chunks/
│   │   └── skinx_chunks.json
│   └── source_docs/
│       └── SkinXRag.docx
├── docs/
│   ├── SkinX_RAG_ChromaDB_Migration_Guide.md
│   └── projects/
│       └── fix-comparison-branch.md
├── scripts/
│   ├── build_chunks.py
│   ├── ingest_chroma.py
│   ├── test_ask.py
│   ├── test_retrieval.py
│   └── validate_chunks.py
└── src/
    ├── __init__.py
    ├── api.py
    ├── chroma_store.py
    ├── config.py
    ├── embedding_model.py
    ├── openrouter_client.py
    └── rag.py
```

## Architecture view

```mermaid
flowchart TD
	A[Source docs in data/source_docs] --> B[Chunking scripts in scripts/build_chunks.py]
	B --> C[Chunked data in data/chunks]
	C --> D[Embedding and storage layer in src/embedding_model.py and src/chroma_store.py]
	D --> E[RAG pipeline in src/rag.py]
	E --> F[API layer in src/api.py]
	G[OpenRouter client in src/openrouter_client.py] --> E
	H[Runtime config in src/config.py] --> E
	I[Validation and retrieval scripts] --> E
```

## What this repo contains

- `src/` - core application modules
- `scripts/` - one-off utilities and validation scripts
- `data/` - source documents, prompts, and chunked data
- `docs/` - design notes and migration documentation

## Project goal

This codebase supports a retrieval-augmented generation pipeline for SkinX content. The current work also includes cleaning up the Git history and getting the `development` branch ready for a normal pull request into `main`.

## Current focus

- fix the comparison branch history so GitHub can open a normal PR
- keep commits grouped clearly by file or task
- document the repo structure and workflow

## Suggested workflow

1. Make changes on `development`.
2. Keep commits small and descriptive.
3. Open a pull request into `main` when the branch compares cleanly.
4. Use `docs/` for longer notes and `scripts/` for repeatable utilities.

## Notes

If you are looking for implementation details or migration context, see `docs/SkinX_RAG_ChromaDB_Migration_Guide.md`.

File: data/processed/pdfs/Meta-analyses of the evolution of MXene_chunks.json (part 1 of 4)
[
  {
    "filename": "Meta-analyses of the evolution of MXene.pdf",
    "page_number": 1,
    "text": "communications materials Review article A Nature Portfolio journal https://doi.org/10.1038/s43246-025-01007-7 Meta-analyses of the evolution of MXene synthesis for bioengineering and artiﬁcial intelligence-driven applications Check for updates Leena Regi Saleth , Mehak Gupta, Gautam Sharma , Elika Verma & Sanjiv Dhingra The year 2011 marked a breakthrough in material science innovation with the discovery of MXenes, an emerging family of two-dimensional transition metal-based nanomaterials. Owing to their distinctive properties, MXenes have rapidly surfaced as transformative materials, particularly in energy-storage and nanomedicine. In this review, we systematically explore the evolution of MXene synthesis, from its discovery to current advancements, focussing on their bioengineering applications, through a meta- analytic and bibliometric lens. We discuss synthesis methods, ranging from hydroﬂuoric acid (HF)- based etching to non-HF approaches, along with post-synthesis processes like intercalation, delamination and surface functionalization, that tailor MXene properties for biomedical therapeutics. We also overview key microscopy, spectroscopy and diffraction-based characterization methods, to understand their structure and functionality. Additionally, discussion on artiﬁcial intelligence (AI)- driven innovations highlights the signiﬁcant shift in material science. By connecting synthesis methods with resulting characteristics and meta-analyses trends, this review emphasizes MXenes’ transformative potential in regenerative therapeutics and diagnostics. The development of materials sciencehas progressed from the study of bulk materials to nanoscale systems, leading to the emergence of two- dimensional (2D) materials that enable the investigation of matter at the atomic scale. The exploration of 2D materials has been a transformative area of research within nanotechnology. The journey began with the discovery of carbon nanostructures, including carbon nanotubes (CNTs) and fullerenes, which ignited interest in isolating 2D materials from graphite1. Graphene was experimentally isolated and characterized in 2004 as a single carbon-atom layer by Geim and Novoselov, which cat- alyzed a global interest in 2D materials2,3. Consequently, graphene rapidly emerged as the prototype for a new class of 2D materials owing to its excellent electrical conductivity of approximately 1.5 × 10⁶ S m⁻¹4, an intrinsic tensile strength of about 130 GPa, and a Young’s modulus close to 1 TPa5. Graphene sustains tensile strain up to approximately 6% under experimental conditions before mechanical failure6,7. Researchers quickly extended their focus beyond graphene, exfoliating and exploring mate- rials derived from layered precursors such as hexagonal boron nitride (h- BN), with in-plane thermal conductivities up to as high as kr ~ 550 W m−1 K−1 at room temperature8, dichalcogenides (e.g., MoS2, WS2, etc) with thermal conductivities of around 23.2 Wm-1K-19,10, and oxides11. This expansion eventually included non-layered materials like silicon, germanium, and tin, signaling the potential for a vast family of 2D compounds with diverse structures and properties. A pivotal milestone in this journey was reached in 2011 with the discovery of MXenes at Drexel University, a novel class of 2D early tran- sition metal-based carbides/nitrides/carbonitrides. MXenes were derived from the targeted etching of “A” layers in MAX phases, a group of layered ternary carbides and nitrides12. MAX phases are denoted as M(n+1)AXn, where “M” denotes an early transition metal, “A” primarily denotes an element from the group 13 or 14, “X” is carbon and/or nitrogen, and “n” ranges from 1 to 413. MAX phases are hexagonal, layered materials struc- turally classiﬁed in the P63/mmc space group. They consist of transition metal carbide/nitride octahedral sheets (“MX” layers) glued together with monoatomic layers of “A” elements14,15. The story of MAX phasesbegan in the 1960s when Hans Nowotny and co-workers discovered approximately 50 such phases15–17. In 1996, Michel Barsoum and Tamer El-Raghy synthesized single-phase Ti3SiC2, demon- stratingitsmachinabilityand excellent electricaland thermalconductivity18. By 1999, the number of known MAX phases had expanded, and the term M(n+1)AXnwasintroducedto encompassthisfamilyofmaterials19.By2011, there were around 70 MAX phases, and this number increased to 155 in 201920. Today, more than 342 MAX phases have been discovered, offering a Institute of Cardiovascular Sciences, St. Boniface Hospital Albrechtsen Research Centre, Department of Physiology and Pathophysiology, Max Rady College of Medicine, Rady Faculty of Health Sciences, Biomedical Engineering Program, University of Manitoba, Winnipeg, MB, R2H 2A6, Canada. e-mail: sdhingra@sbrc.ca Communications Materials | (2025) 6:289 1 1234567890():,; 1234567890():,;"
  },
  {
    "filename": "Meta-analyses of the evolution of MXene.pdf",
    "page_number": 2,
    "text": "wide array of precursors for MXenes15,21–23. The discovery of MXenes emerged from an unorthodox approach to reducing the dimensionality of MAX phases. Unlike other 2D materials, whose layered structures can be exfoliated due to weak van der Waals forces, MAX phases are uniﬁed by strong metallic or covalent bonds. This necessitated selective etching of the monoatomic A-layers while preserving the integrity of the MX layers. In a groundbreaking 2011 study, Yury Gogotsi and his team demonstrated that immersing Ti3AlC2—a MAX phase with aluminum as the “A” element—in hydroﬂuoric acid (HF) selectively etched the aluminum layers at room temperature, leaving behind a 2D titanium carbide, Ti3C2 12. This process marked the birth of MXenes. Subsequent research showed that this method of focused “A” layer etching was relevant to other MAX phases. Addi- tionally, the term “MXenes” was coined to reﬂect their connection to MAX phases and their reduced dimensionality. By 2012, researchers had estab- lished that MXenes could be synthesized from many other MAX phases, expanding the family signiﬁcantly24. MXenes such as Ti₃C₂Tₓ possess an exclusive amalgamation of prop- erties, including high electrical conductivity (up to 24,000 S cm−1)25 and excellent thermal stability (above 1000 °C under vacuum), while main- taining their structural integrity26. Their intrinsic hydrophilicity, arising from surface terminations such as –O, –OH, and –F, facilitates easy dis- persion in aqueous solutions and enhances interactions with biological systems27. Furthermore, MXenes are chemically tunable, as their surface terminations can be selectively modiﬁed to tailor their physicochemical and interfacial properties28,29, making them ﬁt for diverse applications in energy storage, catalysis, water puriﬁcation, and electronics30. This discovery underscored the importance of interdisciplinary collaboration. As the ﬁeld of 2D materials continues to advance, MXenes have become a cornerstone of research, bridging the divide between theoretical possibilities and prac- tical applications. Future efforts aim to expand the library of MXenes, uncover new functionalities, and explore the synthesis-structure-property relationships that deﬁne their behavior. In 2016, MXenes were ﬁrst introduced into the biomedical ﬁeld, marking a pivotal moment in their application. Lin et al. demonstrated their utility in photothermal cancer therapy, leveraging ultrathin Ti3C2Tx nanosheets for tumor ablation under near-infrared (NIR) laser irradiation, supported by their exceptional photothermal conversion efﬁciency, bio- compatibility, and low toxicity31. Rasoo et al.found that 2DTi3C2Tx exhibits antibacterial activity32. Our group demonstrated that MXenes can be tailored to possess intrinsic immune-modulatory properties33–37. Following this, MXenes have been increasingly explored across diverse biomedical domains, including drug delivery38, bioimaging39, immunomodulation36, regenerative medicine33, immunotherapy36, bioelectronics40, antibacterial coatings32, antimicrobial applications41, and tissue engineering42. These milestones reﬂect the remarkable versatility and potential of MXenes in addressing complex biomedical challenges, solidifying their role in advan- cing nanomedicine. With this discussion on the comprehensive timeline of MXene synthesis since their discovery (Fig. 1), we will now explore different synthesis and post-synthesis processing, various characterization techni- ques,andhighlightdifferenttypesoftransitionmetal-based MXenes(Fig.2) in the upcoming sections of this review article. This review also examines how diverse synthesis methods contribute to the unique functional prop- erties of MXenes, ultimately inﬂuencing their bioengineering applications. Furthermore, considering the signiﬁcant advancements in MXene synthesis and applications, researchers continually strive to identify the optimal methods for producing robust MXenes with tailored properties for speciﬁc applications. In pursuit of this, we conducted two meta-analyses: the ﬁrst examined the evolution in synthesis, characterization, and bioengineering applications of MXenes; the second focused on the integration of compu- tational modeling and AI-driven predictive analytics approaches in MXene research. The ﬁndings from these analyses are mapped using VOS viewer and discussed in this review to deepen the understanding of current MXene synthesis trends, enabling the identiﬁcation of emerging research areas and guiding future applications in bioengineering. Furthermore, the key tran- sition metal-based MXene utilized in bioengineering applications is proﬁled individually, leveraging data from the ﬁrst meta-analysis and com- plemented by bibliometric mapping. This comprehensive approach pro- vides valuable insights into MXene research trajectories and the trends that have shaped the biomedical ﬁeld over the past decade. Synthesis of MXenes: etching techniques and post- synthesis processing Synthesis of MXenes and the choice of an efﬁcient synthesis method lay the foundation for the scope of MXenes to be employed in various applications. SincethediscoveryofMXenesin2011,variousresearchershaveambitiously explored several methods to generate MXenes with unique characteristics and conﬁgurations (Fig. 2)43. In order to develop the most efﬁcient route of Fig. 1 | History and evolution of MXene synthesis and bioengineering applica- tions (Created in BioRender). The timeline summarizes key milestones in MXene and MAX phase research, highlighting major developments across the years 196016,17, 201112, 201224, 201380, 2014210, 201544, 201631, 201772,91, 201874, 201933,63, 202068, 2021166, 202266, 202315,75, and 202476–78. https://doi.org/10.1038/s43246-025-01007-7 Review article Communications Materials | (2025) 6:289 2"
  },
  {
    "filename": "Meta-analyses of the evolution of MXene.pdf",
    "page_number": 3,
    "text": "synthesis for a speciﬁc application with desired physicochemical properties, it is fundamental to fully apprehend the structure of the precursor, MAX phase15. The M-A bonds and the M-X bonds are conversely different, with weaker and stronger binding strengths, respectively43. The former are held by metallic bonds, making it possible to selectively exfoliate the “A” layer using appropriate exfoliation methods called “etching”. The latter are held by covalent and/orionic bonds. Asa resultofetching,multilayered-MXenes are generated. The earliest MXenes were synthesized by this selective exfoliation of “A” layers from the MAX, and hence are termed “selective etching”.SomeofthelesscommontypesofMXenesynthesisarecategorized under “bottom-up synthesis,” like chemical vapor deposition (CVD)44, solution-basedsynthesis45,andatomiclayerdeposition(ALD)46.FromFig.1, we see that over the years, different types of MXenes’ synthesis have evolved from different selective etching methods, including HF etching, in situ HF etching, electrochemical etching, and bottom-up synthesis for various energy-based applications like synthesis of catalysis, electronics, sensors, optics, photodetectors, and bioengineering applications. The HF-based etching is one of the earliest synthesis methods for producing MXenes, where HF selectively removes the “A” layer12. Although this method is effective but it poses safety concerns due to the severely corrosive nature of HF47, limiting its use in biological applications48. Using HF as the etchantleadsto the formationof defects,affects surfacechemistry, inﬂuences material properties, and can result in Ti vacancies48–50. HF removes some of the surface Ti atoms, thereby modifying the surface structure and impacting the conductivity of the resulting MXenes48. Adjusting the HF concentration can mitigate defect levels and inﬂuence the surface functional groups. Higher HF concentration (from 5% up to 30%) increases the proportion of -F terminations and provides more H+ ions that react with oxygen-containing functional groups like -OH and -O,leading to the formation of H2O. This process creates additional surface vacancies that Fig. 2 | Integrative schematic overview of interconnected synergy between synthesis, post-etching processing, characterization, bioengineering application, and computation-based/predictive modeling of MXenes (Created in BioRender). This ﬁgure provides a conceptual framework illustrating the interdependence of different aspects of MXene research from synthesis to biomedical application,s with computational approaches acting as integrative bridges across stages. The innermost concentric circle depicts the different forms of MXenes, including multi-layered nanosheets to single/few-layered nanosheets to quantum dots, representing the foundation for all subsequent processes and applications. Surrounding this, the outer circle represents the main elements covered in the review and their inter- connected ﬂow in an anticlockwise direction: material synthesis to post-etching processing to physiochemical characterization to bioengineering applications. The top rectangular box summarizes various synthesis methods, including conventional HF-based and ﬂuoride-free etching, bottom-up routes, physicochemical and emerging methods such as electrochemical and molten-salt etching, and chemical vapor deposition. The left box outlines post-etching processing steps such as intercalation with ions or organic molecules, delamination via probe or bath soni- cation, and surface functionalization with chemical groups, peptides, or polymers to tailor properties for biomedical use. At the bottom, the physicochemical char- acterization box lists critical microscopy- and spectroscopy-based techniques essential for structural, compositional, and functional validation of MXenes. Encircling arcs emphasize how computational and analytical tools link these domains: machine learning-based parameter prediction connects synthesis with post-etching optimization; composition simulations bridge processing and char- acterization; and deep learning-based data analysis links characterization to bioengineering applications through structure–function correlations. Collectively, this framework highlights how computational integration deepens insights into MXene research, guiding optimization and emerging biomedical applications. https://doi.org/10.1038/s43246-025-01007-7 Review article Communications Materials | (2025) 6:289 3"
  },
  {
    "filename": "Meta-analyses of the evolution of MXene.pdf",
    "page_number": 4,
    "text": "are subsequently ﬁlled by -F, resulting in an increase in the number of -F surface terminations48,51,52. MXenes with abundant -O terminations and -OH terminations exhibit enhanced capacitance53, stability54, and electro- chemical behavior55. In contrast, excess-F terminations, which are a con- sequence of the HF etchant route, limit these properties. Therefore, lower HF concentrations are preferable for producing MXenes via this route to decrease the presence of defects and undesirable surface terminations. The speciﬁc concentration of HF required also depends on the type of transition metal in the MAX phase. Titanium-based MXenes can be produced using low HF concentrations, as discussed. In contrast, vanadium and niobium- based MXenes require higher HF concentrations (up to 50%), which results in the predominance of -F surface terminations52,56. To mitigate the hazardous outcomes of HF, researchers have developed alternative etching strategies using in situ HF generation to remove “A” layer. Here, by mixing acids like hydrochloric acid (HCl) with ﬂuoride salts, including potassium ﬂuoride (KF), sodium ﬂuoride (NaF), and lithium ﬂuoride (LiF), this method improved the biosafety of the synthesized MXenes and facilitated improved control over surface terminations57. In some cases, a combination of strong acids like HCl and H2SO4 with HF can be used for MXene synthesis58. MXenes etched using HF/HCl have higher amounts of -O and -Cl surface terminations and exhibit larger interlayer spacing due to the presence of more structural water. This increase in structural water enhancestheelectronegativityof theresultingMXenes.Incontrast,MXenes etched using HF/H2SO4 exhibit higher conductivity, thermal stability, and overall electrochemical performance attributed to the effective elimination of etching derivatives and structural water during this process58,59. Else- where, oxidative etching using an aqueous system of H2SO4 and hydrogen peroxide (H2O2) as the etchant was employed to obtain highly -O and -OH terminated MXene nanosheets. This method is reported to be a safe and non-toxic etching route with no harmful by-products60. Meanwhile, HF- based biﬂuoride salts61 such as ammonium hydrogen ﬂuoride (NH4HF2)46, or a mixture of ﬂuoride-based salts61, can also be used to etch the “A” layer. However, the only drawback of these methods is the introduction of ﬂuoride-based surface terminations that may pose safety concerns in bio- logical systems and negatively affect the chemical stability and reactivity of MXenes. Recent advancements in MXene synthesis include the use of ﬂuoride- free etching methods to address any environmental and biological safety concerns that the HF/ in situ HF methods pose. Using molten salt etching methods has emerged as a promising alternative to remove “A” layer without introducing ﬂuoride-based surface terminations, with increased applicability, scalability, and control over surface functional groups62. The ﬁrst ﬂuorine-free, water-free, green synthesis of MXenes was reported in 2019 using Lewis acid zinc chloride (ZnCl2) molten salt63–65. Since then, severalseriesof MXenesfromTitanium(Ti),Niobium(Nb),Tantalum(Ta) based MXenes have been able to be synthesized directly from the MAX phaseviathemoltensaltetchingmethod66.Althoughthismethodprovidesa broad etching range and ensures chemical and biosafety, it is still in the early stage of development. Further investigations are needed to fully explore and optimize the accordion-like structure, as well as the physical and chemical characteristics of the resulting MXenes43. While theoretical models predict outcomes based on the starting elements and surface terminations, experimentalresultsoftenshowmorecomplexsurfacegroup combinations, creating a signiﬁcant gap between theoretically predicted characteristics and the actual behavior observed. Other physiochemical methods of synthesis include using halogens67, ultraviolet light68, mechanical/electromagnetic waves69, and thermal reduction70 strategies have been reported for MXene synthesis. By harnessing different energy sources, these techniques offer alternativesto conventional etching methods to facilitate MXene formation. Beyond these methods, some of the emerging MXene synthesis methods include electrochemical etching, alkali-based etching, direct synthesis, and gas-phase synthesis71. Electrochemical etching was ﬁrst reported using a diluted hydrochloric acid (HCl) aqueous electrolyte, where Al was selec- tively removed from porous Ti₂AlC electrodes, resulting in the formation of a Ti₂CTₓ MXene layer directly on the Ti₂AlC substrate72. In another study, aqueous tetraﬂuoroboric acid (HBF₄) was employed as the electrolyte to electrochemically synthesize Ti₃C₂ and Ti₃CN MXenes73. This method substantially reduces HF usage by relying on the in situ generation of a low concentration of HF during the etching, thus offering a safer and more controlled alternative to traditional HF-based methods. Alkali-assisted synthesisservesasaﬂuoride-freealternativetotraditionalHF-basedMXene production74. In this approach, strong alkaline solutions such as NaOH are used to selectively etch the Al layers from the MAX phase precursor. Initial challenges involving the production of insoluble byproducts, including aluminum hydroxide, reducing the yield of MXenes were addressed by subsequent process improvements, inspired by bauxite reﬁning techniques. This enabled better dissolution of these byproducts, leadingto the successful extraction of multilayered Ti₃C₂Tₓ MXenes with higher purity. Though this method provides a greener and safer synthesis route compared to ﬂuoride- based techniques, further optimization is needed to improve efﬁciency, scalability, and material quality. Direct synthesis methods, such as molten- salt electrochemical etching, have enabled the generation of Ti₂C MXene directly from elemental precursors75. Additionally, solvent-free, ﬂuorine- free, gas-phase approaches offer scalable and safer routes for the mass productionof-ClgroupterminatedMXenes(Ti3C2Cl2)76–78.Althoughsome of these approaches are in early stages, they represent important progress in the development of MXene synthesis strategies. Another important aspect of the synthesis of MXenes that signiﬁcantly determines their properties for tailored applications is the post-synthesis processing, including intercala- tion, delamination, and surface functionalization45. The use of strong acids with ﬂuoride salt or biﬂuoride salts, or ﬂuoride-based salt for MXenes synthesis facilitates the introduction of intercalating metal ions (Li + , Na + , K + )/ organic molecules between the MXene layers24. Inorganic intercalation through the insertion of metal ions weakens the interlayer forces, allowing the multilayered MXenes to be transformed into single- layer MXenes during the subsequent delamination process79. This results in enhanced electrical conductivity, as well as ion/catalytic properties, making MXenes ideal for energy storage, biosensors, and biocatalysis. Organic intercalation using N,N-dimethylformamide (DMF), dimethyl sulfoxide (DMSO), hydrazine monohydrate (HM), urea, tetrabutylammonium hydroxide (TBAOH), and tetramethylammonium hydroxide (TMAOH) is utilized depending on the intended application of the synthesized MXenes79–81. After intercalation with these organic solvents, single-layer MXenes colloids can be collected from the supernatant through a cen- trifugationprocess.Furthermore,delaminationisaprocessofseparatingthe multilayered MXenes into single or few-layered nanosheets, typically achieved through mechanical techniques like sonication50,82. Mechanical delamination separates the layers of multilayered MXenes through long- itudinal/transverse stress43. This process increases surface exposure and reduces interlayer interactions, making MXenes well-suited for applications in sensing, drug delivery, and photocatalysis. Additionally, a cyclic freeze- thaw approach is employed, where the freezing process expands the inter- layer distance, due to the expansion force from water freezing, resulting in signiﬁcant exfoliation of MXenes with increased lattice spacing83. Beyond multilayered to few/single-layered nanosheet, MXene quantum dots (MQDs) represent the zero-dimensional derivatives that exhibit distinct optical and electronic properties arising from quantum conﬁnement effects84. To obtain MQDs from MXenes, top-down routes predominate, including hydro33,36,41 thermal/solvothermal85,86 cleavage, ultrasonic fragmentation87 (bath or probe), electrochemical routes88,89, ball-milling90, and hybrid sequences87,91 (e.g., intercalation-plus-sonication or ultrasonic- hydrothermal). All these methods disrupt 2D sheets into quantum dots while simultaneously inducing surfaces with functional terminations92. Specialized physical methods have also emerged, such as acoustomicro- ﬂuidic processing at room temperature, yielding pristine MQDs93,94, and laser-based strategies (including femtosecond shaped-laser and liquid- phase laser ablation) that enable HF-free production directly from MAX precursors at useful yields93,95. In contrast, bottom-up synthesis strategies, though less explored, construct MQDs from molecular or ionic precursors rather thanbreaking down sheets.These include molten-saltsynthesis96and https://doi.org/10.1038/s43246-025-01007-7 Review article Communications Materials | (2025) 6:289 4"
  },
  {
    "filename": "Meta-analyses of the evolution of MXene.pdf",
    "page_number": 5,
    "text": "pyrolysis97, which offer precise control over composition, crystallinity, and size, but remain challenging for large-scale production. The “Tx” surface terminations of MXenes contribute to their char- acteristic physiochemical properties. These surface-terminating functional groups like hydroxyl (-OH), ﬂuorine (-F), and oxygen (-O) provide active sites that impart hydrophilicity, drug loading capacity, and enable further surface modiﬁcation to improve bioavailability98. As a result, surface func- tionalization has garnered signiﬁcant attention for improving its suitability in various biological applications. These surface terminations enable the integration of speciﬁc functional groups, such as amines, peptides, or polymers, to functionalize MXenes99. This improves their stability, dis- persibility, and biocompatibility, while also enhancing interactions with biomolecules,therebypromotingapplicationslikedrugdelivery,biosensing, and tissue engineering100. The hydrophilic nature of functionalized MXenes facilitates bettercell interaction and controlled drug release,while their high surface area, tunability, and conductivity make them ideal for bioelectronics40. In addition, functionalized MXenes can improve targeting efﬁciency and reduce cytotoxicity, addressing challenges in biomedical applications by extending their antioxidant, antibacterial, and anti- inﬂammatory properties101. Further, to systematically evaluate the evolution of MXene synthesis and its applications in bioengineering ﬁelds, we conducted a structured meta-analysis using the Scopus database. Our search strategy (Fig. 3A) employed the keywords “MXene*“ AND (“synthesis” OR “etching” OR “functionalization”) AND (“biomedical” OR “bioengineering” OR “tissue engineering” OR “photothermal” OR “immunomodulatory”)”, with Boo- lean logic applied to capture studies linking synthesis approaches to ther- apeutic and bioengineering applications. The search was ﬁltered to include publications from 2015 to 2025, limited to articles and reviews published in English. This search yielded 225 articles and 222 reviews, with a notable surge in research over the last four years (Fig. 3B). The ﬁndings of this analysis revealed a dataset containing 478 items grouped into 6 clusters, forming 37,510 links with a total link strength of 86, 847. This dataset was analyzed to guide the subsequent in-depth discussion on characterization techniques,materialproperties,and bioengineeringapplicationsof different transition metal-based MXenes. Bibliometric evaluation was further per- formed using VOS Viewer, selecting “co-occurrence” as the analysis type and “author keywords” as the unit of analysis. Keyword occurrences were assessed using the full counting method, ensuring equal weighting for each keyword. To normalize relationships and enhance interpretability, the association strength method was applied. Density visualization using VOS Viewer (Fig. 3C) was then used to represent these ﬁndings and highlight the current research trends, and provided a foundation for driving future bio- medical innovations. In addition, building on the meta-analysis results, bibliometric network mapping was conducted using VOS Viewer to examine the interconnections among the different typesof transition metal- based MXenes employed in the synthesis (Fig. 4A), their physicochemical characterization (Fig. 4B) and the correlations with speciﬁc bioengineering and therapeutic applications (Fig. 4C). Titles, abstracts, and keywords from the curated dataset were imported into VOS Viewer to construct co- occurrence and network visualizations, where nodes represented key con- cepts or applications and links reﬂected the strength of their co-occurrence. This approach revealed thematic relationships, conceptual clusters, and emerging trends across synthesis, characterization, and biomedical appli- cation domains. Together, the overview of the synthesis and post-synthesis processing of MXenes discussed, along with the meta-analysis results, sets the stage for the upcoming sections, which will explore how MXenes can be characterized and how each synthesis method inﬂuences their biological properties for use in biomedical applications. Advanced MXene characterization: Bridging structure and physiochemical properties A comprehensive characterization of MXenes involves integrating multiple analytical techniques to provide complementary evidence about their morphology, structure, and surface chemistry, paving the way for their diverse applications102,103. The different types of material characterization methods include scanning electron microscopy (SEM), energy dispersive X-ray spectroscopy (EDS), transmission electron microscopy (TEM), X-ray photoelectron spectroscopy (XPS), X-ray absorption spectroscopy (XAS), electron energy loss spectroscopy (EELS), Fourier-transform infrared spectroscopy (FTIR), X-ray diffraction (XRD), atomic force microscopy (AFM), Raman spectroscopy and nuclear magnetic resonance (NMR). Recently, Secondary Ion Mass Spectrometry (SIMS) has emerged as a valuable addition to the characterization technique, enabling atomic-level analysis of both MAX phases and MXene. The SEM and TEM enable the examination of the structure, arrangement, and layers of the MAX phases and MXenes. The appearance of “accordion-like” structure seen in SEM images helps differentiate between the MAX phases and MXenes. The EDS is used in complement to SEM, providing a quantitative report about the elemental composition of the MAX phases and MXene. Speciﬁcally, understanding the elemental percentage of aluminum between the MAX phase and MXenes offers additional insight about the degree of successful etching and the extent of accordion-like structures observed in the SEM images (Fig. 5). For instance, in the study of Ti3C2Tx MXene nanosheets, by Yan et al. 37, SEM provided insights into the two-dimensional morphology, including layer separation and interlayer spacing, while EDS mapped the elemental composition, conﬁrming the occurrence of titanium, carbon, oxygen, and ﬂuorine as the main elements in Ti3C2Tx MXene (Fig. 5h, j). These ﬁndings were further supported by TEM, which showed an explicit planar geometry and further conﬁrmed the hexagonal crystalline structure through fast Fourier trans- form (FFT) (Fig. 5l) and selected area electron diffraction (SAED) (Fig. 5m) analyses. Thesurfaceterminations,electronicstructure,andsurfacechemistryof MXenesarecharacterizedbyanalyticaltechniqueslikeXPS,FTIR,XAS,and EELS.XPSiseffectiveforidentifyingsurfaceterminations(-OH,-O,-F) and chemical states of the elemental atoms, which inﬂuence properties such as hydrophilicity, solubility, and biocompatibility, as seen in amino- functionalized MQDs104 for biomedical applications103. The FTIR104, XAS105, and EELS106 complement the surface-sensitive XPS by providing detailed information on surface chemistry, valence states, and electronic structure. Combining these techniques addresses the limitations of indivi- dual methods and enables comprehensive characterization of MXenes’ surface chemistry (Fig. 6A). The X-ray diffraction (XRD) plays a pivotal role in characterizing the crystal structure, conﬁrming the effective etching of Al and phase identity of MXenes and their derivatives, such as MXene quantum dots (MQDs)36,104. MXene sheets typically exhibit a crystalline structure, with the metal atoms arranged in a hexagonal close-packed (HCP) lattice and non-metal atoms residing in the octahedral positions between the HCP layers. In a study by Yan et al., XRD analysis of Ti₃C₂Tₓ MXenes reveals a characteristic peak near 8° 2θ, corresponding to the (002) plane, indicative of a layered crys- talline structure with negligible aluminum layers37. XRD, when combined with TEM, provides macroscopic and microscopic insights into the mate- rial’s structure, yielding more information than either technique alone. The AFM is extensively used for characterizing two-dimensional (2D) materials, including MXenes, due to its ability to provide three-dimensional (3D) information about the lateral dimensions and vertical thickness of ﬂakes at sub-nanometer resolution107. AFM offers certain advantages over electron microscopy and optical methods, such as the ability to measure both lateral dimensions and thickness accurately. AFM is frequently com- bined with Raman spectroscopy to offer a comprehensive characterization of MXenes108. While AFM provides precise measurements of lateral dimensions and vertical thickness, Raman spectroscopy complements this by offering insight into the material’s vibrational modes and surface chemistry. This combined approach enhances the understanding of the MXenes’ structural and chemical properties, enabling accurate assessments of both morphology and functionality. Figure 6B displays Raman spectro- scopy analysis of the structure, morphology, and surface chemistry of Ti3C2TxMXenesofdifferentforms,synthesizedusingdifferentetchantsand https://doi.org/10.1038/s43246-025-01007-7 Review article Communications Materials | (2025) 6:289 5"
  },
  {
    "filename": "Meta-analyses of the evolution of MXene.pdf",
    "page_number": 6,
    "text": "Fig. 3 | Overview of the meta-analysis conducted on the evolution of MXene synthesis and applications, with emphasis on their application in bioengineering ﬁelds. A Flowchart illustrating the literature search strategy, starting from the initial query and progressing through the applied ﬁlters. The query search was limited to articles and reviews published in English between 2015 and 2025, yielding 225 articles and 222 reviews; B Distribution of publications by year over the last decade; C Density visualization of keywords co-occurrence and thematic clusters in litera- ture relating to synthesis, material characterization, and applications. The biblio- metric evaluation involved VOS Viewer software, with the analysis type set to “co- occurrence” and “author keywords” chosen as the unit of analysis, allowing insight into the structure and research trends within the ﬁeld. https://doi.org/10.1038/s43246-025-01007-7 Review article Communications Materials | (2025) 6:289 6"
  },
  {
    "filename": "Meta-analyses of the evolution of MXene.pdf",
    "page_number": 7,
    "text": "Fig. 4 | Bibliometric Network Mapping of MXene Nanosystems. This ﬁgure shows the interconnections between A biomaterial source compounds, B synthesis and physiochemical characterization, and C correlation to bioengineering and ther- apeutic applications. This study was performed using a focused bibliometric analysis using VOS Viewer by selecting cited literature from the results of meta-analysis 1, summarized in Table 1. The bibliographic data—including titles, abstracts, and keywords—were extracted and imported into VOS Viewer to construct co- occurrence and network visualizations. The network visualization generated by VOS Viewer displays nodes representing key concepts, compounds, or application areas, while the links between nodes indicate the frequency and strength of their co- occurrence across the curated literature set. The link strength quantiﬁes how often two terms or items appear together, with thicker or more numerous links denoting stronger thematic relationships. This approach provided an overview of the inter- connectedness of research themes such as synthesis methods, characterization techniques, and application domains in biomaterials, while enabling mapping of conceptual clusters and emerging trends. https://doi.org/10.1038/s43246-025-01007-7 Review article Communications Materials | (2025) 6:289 7"
  },
  {
    "filename": "Meta-analyses of the evolution of MXene.pdf",
    "page_number": 8,
    "text": "the effect of different delamination methods108. Raman spectroscopy, a vibrational spectroscopic technique, measures the inelastic scattering of light, providing detailed information for studying MXenes’ molecular ﬁn- gerprints. Furthermore, Raman spectroscopy is useful for characterizing MXenes in composite materials, offering insights into their dispersion, stability, and interaction with other components, which is essential for designing advanced materials for energy storage, sensing, and other high- performance applications109. The NMR also plays a crucial role in analyzing low-mass elements, such as hydrogen and ﬂuorine, on the MXene surface. NMR helps determine the ratio of surface terminations, including -OH, -O, and -F,which are inﬂuenced bythe synthesismethod102.Additionally,NMR can reveal water molecules bound to the MXene surface and track ion interactions and swelling in different environments110,111. The shifts in chemicalsignals,suchasthe¹³CchemicalshiftbetweenTi₃C₂TₓandV₂CTₓ, are also detected, providing insight into the changes in electronic properties of MXenes112. Secondary Ion Mass Spectrometry (SIMS) is a highly sensitive char- acterization method in which sputtered secondary ions are separated and detected according to their mass-to-charge ratios113,114. It is used for the compositional analysis of MXenes and their precursor MAX phases, pro- viding depth proﬁles at the atomic-layer scale, which enables quantitative determination of elemental composition and distribution across layers. In a study by Michałowski et al. (2022), ultralow-energy SIMS was used to identify oxygen incorporation into carbon sublattices, conﬁrming the existence of oxycarbide MAX compositions and determining the compo- sition of adjacent termination structures in resultant MXenes113. This Fig. 5 | Microstructural characterization of Ti3C2Tx MXene nanosheets using SEM and TEM analysis. SEM image of a Ti3AlC2 (MAX) powder showing the compact layered structure. Multi-layered Ti3C2Tx MXenes etched using b 30 wt % HF, c 10 wt % HF, and d 5 wt % HF e NH4HF2 and f LiF/HCl, showing the extent of accordion-like morphology. (Reprinted (adapted) with permission from ref. 57 © 2017, American Chemical Society). g MXene nanosheets with 150 nm interlayer spacing. h EDS line scan of MXene nanosheets reveals Ti, C, O, and F as the dominant elements. i Backscattered electron (BSE)-SEM image of Ti3C2Tx MXenes. j EDS area scan of the Ti3C2Tx MXene nanosheets, presenting the atomic and weight percentage of different elements in the elemental makeup of MXene ﬂakes. k HRTEM image of MXenes showing a thickness of 9 layers is 9.272 nm, l FFT and m SAED analysis of Ti3C2Tx MXene nanosheets veriﬁed the presence of a hexagonal crystalline structure (Reproduced with permission from ref. 37 © 2022, The Author(s). Published by Elsevier Ltd). https://doi.org/10.1038/s43246-025-01007-7 Review article Communications Materials | (2025) 6:289 8"
  },
  {
    "filename": "Meta-analyses of the evolution of MXene.pdf",
    "page_number": 9,
